Repository: Roboparty/robot_supplychain

<h1 align="center">人形机器人供应链知识库</h1>
  <strong>机器人供应链</strong> · 每种料是什么、用在哪一轴、选型冻什么、怎么验收、踩过什么坑

分类是 <b>大类 → 小类 → 细分</b> · 这里记判断口径，不记这一次买了谁
---

## 这是什么

早期硬件供应链的**元器件知识库**：关节、结构、电子、传感、能源、末端、标准件。

| 放这里 | 不放这里 |
|---|---|
| 选型口径、冻结清单、验收与坑 | 合同扫描件、密钥、`.env` |
| Gate、作业手册、模板 | 未脱敏对公账号、身份证等 PII |
| 可公开协作的工艺与牌号知识 | 供应商完整电话 / 个人微信 |

姊妹作业仓库是 `作业仓库`：那里记询价、PO、供应商名录；这里记「这颗料是什么、下次怎么判」。

## 先读这三页

1. [knowhow/README.md](./knowhow/README.md) — 元器件分类树  
2. [knowhow/01-joint-modules/README.md](./knowhow/01-joint-modules/README.md) — 关节模组（减速机 / 电机 / 编码 / 驱动）  
3. [docs/gates.md](./docs/gates.md) — 买的时候怎么过 G0–G5

## 七个大类

| # | 大类 | 入口 | 这一类在整机里干什么 |
|---|---|---|---|
| 01 | 关节模组 | [knowhow/01-joint-modules](./knowhow/01-joint-modules/README.md) | 谐波 / 行星 / RV、无框电机、编码、驱动 |
| 02 | 结构件 | [knowhow/02-structure](./knowhow/02-structure/README.md) | 机加材料、钣金、压铸、表面处理 |
| 03 | 电子器件 | [knowhow/03-electronics](./knowhow/03-electronics/README.md) | 线材 AWG、涂层、XT30（2+2） |
| 04 | 传感器 | [knowhow/04-sensors](./knowhow/04-sensors/README.md) | 力、触觉、IMU、视觉 |
| 05 | 能源 | [knowhow/05-energy](./knowhow/05-energy/README.md) | 电芯到 PACK / BMS |
| 06 | 末端 | [knowhow/06-end-effector](./knowhow/06-end-effector/README.md) | 灵巧手与作业接口 |
| 07 | 标准件 | [knowhow/07-standard-parts](./knowhow/07-standard-parts/README.md) | 轴承、紧固件 |

## 仓库结构

| 路径 | 用途 |
|---|---|
| [knowhow/](./knowhow/) | 元器件介绍：大类 / 小类 / 细分 |
| [docs/](./docs/) | 铁律、Gate、自制 vs 外购、RACI、入库纪律 |
| [playbooks/](./playbooks/) | 询价、准入、首件、来料、不合格闭环 |
| [templates/](./templates/) | 新元器件页、复盘卡片模板 |
| [site/](./site/) | 本地文档站生成器（冷色工业风） |
| [index.md](./index.md) | 文档站首页文案 |

## 铁律

> **无冻结图纸/规格不下正式单 · 无 IQC 不发料 · 无 NCR 不私下让步。**

适用阶段：研发样机 → 小批量试点。不是大规模量产 MRP，也不替代 ERP。

## 点开即看

用资源管理器双击 [knowhow.html](./knowhow.html)（不要用 Cursor 里的链接打开）。不需要安装、不需要启动服务器。Ctrl+K 搜索。

改完 Markdown 后重新生成：

```bash
python -m pip install markdown
python site/build.py
```

## 怎么往里写

1. 用 [templates/component.md](./templates/component.md) 开一页  
2. 挂进对应大类 README  
3. 复盘用 [templates/knowhow-card.md](./templates/knowhow-card.md) 追加到该页末尾  
4. 不写私人联系方式；敏感内容见 [docs/security.md](./docs/security.md)

# 机加金属材料

**大类：** [结构件](../README.md) · **小类：** [CNC 机加](../cnc.md)

图纸上的材料必须是 **牌号 + 状态**。只写「铝」「钢」「航空铝」等于没冻。

| 页 | 讲什么 |
|---|---|
| [铝](./aluminum.md) | 6061、7075、6063、5052、2024；压铸 ADC12 |
| [镁](./magnesium.md) | AZ31、AZ91、AM60、ZK60 |
| [钢](./steel.md) | 45、40Cr、42CrMo（钼）、P20 |

密度口头量级：镁约 **1.8**，铝约 **2.7**，钢约 **7.85** g/cm³。同样体积，钢大约是铝的 2.9 倍、铝大约是镁的 1.5 倍。减重先换材料族，不要在同一族里只改牌号指望重量掉一截。

## 选型必须冻结

- [ ] 牌号全称：6061-T651，不是「6061」；45 钢写正火还是调质  
- [ ] 产品形态：板 / 棒 / 型材 / 压铸件。ADC12 不是棒料  
- [ ] 关键件要质保书，核对牌号和状态  
- [ ] 表面处理跟牌号走。见 [表面处理](../surface/README.md)  
- [ ] 焊接会破坏 T6、调质，焊后状态单独写

## 人形里怎么选

```text
关节座、法兰、要阳极外观
  → 6061-T6 / T651

同体积要更高强度，接受阳极发花、防腐差一档
  → 7075-T6 / T651；要抗应力腐蚀再谈 T73

压铸壳体
  → ADC12 一类，不要按 6061 棒料的强度和外观验收

再抠重量、厂能加工镁、防腐做微弧
  → 镁合金

销轴、工装、模具
  → 45 / 40Cr / 42CrMo / P20，不进轻量化连杆
```

## 坑

- 7075 当 6061 阳极，颜色发花还更易腐蚀。  
- 样机 CNC 用 6061，开模改 ADC12，强度和螺纹一起变。  
- 45 钢不写调质，来料有软有硬，销和孔配不上。

File: knowhow/02-structure/materials/aluminum.md
# 铝合金

**大类：** [结构件](../README.md) · **小类：** [机加金属材料](./README.md)

机器人机加默认铝。牌号决定强度、阳极和能不能焊；**状态（T6、T651）决定这批料算不算那个强度**。下表是变形铝和压铸铝混在一张选型表里，采购不能互相替代。

强度是标准里常见的下限量级，板、棒、厚板不一样，以质保书和 GB/T、ASTM 为准。

## 变形铝（可 CNC 棒/板/型材）

| 牌号状态 | 是什么 | 强度口头 | 阳极 | 机器人里 |
|---|---|---|---|---|
| **6061-T6 / T651** | Mg-Si，最熟的结构铝 | 抗拉下限约 260–290 MPa 量级 | **最好做**，黑阳极匀 | **关节座、法兰、连杆默认** |
| **7075-T6 / T651** | Zn-Mg-Cu，高强度 | 抗拉下限约 500 MPa 量级，大约 6061-T6 的 1.7 倍 | 易发灰发花 | 应力够不到、又不能加厚时 |
| **7075-T73** | 同上，过时效 | 比 T6 低一档 | 同样不好看 | 要抗应力腐蚀的 7075 |
| **6063-T5 / T6** | 型材合金，强度低于 6061 | 明显低于 6061-T6 | 外观阳极很好 | [型材](../extrusion.md)、线槽，不当承力接头 |
| **6082-T6** | 欧系型材/板，接近 6061 | 略高于或接近 6061 | 可以 | 进口型材上常见，不要默认同 6061 互换 |
| **5052-H32** | 钣金防锈铝，不能热处理强化 | 低于 6061-T6 | 可以，亮度一般 | [钣金](../sheet-metal/README.md) 盒体，不是 CNC 棒料 |
| **2024-T3 / T351**（老牌号 2A12） | Al-Cu | 介于 6061 和 7075 | 差，易花 | 航空老图常见；防腐和外观都不如 6061 |

密度都在约 2.7–2.8 g/cm³。7075 略重一点，减重靠少体积，不靠从 6061 换成 7075。

**T6** 是时效状态。**T651** 是板材拉伸消除应力后再时效，精密铣削不容易把厚板铣翘。关节座板料优先写 T651，不要只写 6061。

6061 可焊，焊缝热影响区 **T6 强度会掉**，焊后不重新热处理就不要按 T6 校核焊缝。7075、2024 不按可焊结构用。

## 压铸铝：ADC12

**ADC12**（JIS，硅大约 10–12%，含铜）是压铸牌号，不是棒料牌号。美标接近 **A380**，国标接近 **YL113**。见 [压铸](../die-cast.md)。

| | ADC12 | 6061-T6 棒/板 |
|---|---|---|
| 来料 | 压铸件，带气孔、拔模 | 轧制或挤压，致密 |
| 强度 | 样本抗拉常报 200–300 MPa 量级，**许用要扣气孔** | 按变形铝标准 |
| 延伸 | 低，螺纹和薄壁脆 | 明显更好 |
| 阳极 | 装饰黑易发花 | 适合黑阳极 |
| CNC | 只后加工安装面 | 整件铣 |

样机用 6061 铣出的外壳，开模改 ADC12 之前要重算壁厚、螺纹旋合和外观工艺（喷粉，不是阳极）。

## 和表面处理

- 6061 外观：普通阳极。见 [阳极](../surface/anodize.md)。  
- 7075：能阳极，不要和 6061 对同一块色板。  
- ADC12：外观走 [喷涂](../surface/coating.md)；要陶瓷膜再谈 [微弧](../surface/mao.md)。  
- 接地铝壳：导电氧化，不要整件绝缘阳极。  

## 冻结与验收

- [ ] 6061-T6 还是 T651；7075-T6 还是 T73  
- [ ] 板厚/棒径够加工余量，不是成品名义尺寸  
- [ ] 质保书牌号、状态与图纸一致  
- [ ] 阳极件不用压铸料顶  

Fail：来料印字是 6063 或杂铝；7075 无状态；ADC12 按 6061 交尺寸和外观。

## 坑

- 「航空铝」到货是 6061，强度按 7075 设计。  
- 厚板不写 T651，精加工完孔距漂。  
- 6061 焊缝按母材 T6 签字。

File: knowhow/02-structure/materials/steel.md
# 钢

**大类：** [结构件](../README.md) · **小类：** [机加金属材料](./README.md)

钢密度约 **7.85 g/cm³**。关节轻量化连杆不用它当默认材料。销轴、键、工装、模具、个别高强小零件才写钢，并且 **热处理状态和牌号一样要冻**。

口头「40Cr 钼钢」下单写成国标 **42CrMo**。40Cr 不含钼，40CrMo 与 42CrMo 不是同一行料号，不要写成 40CrMoR。

强度是 GB 里小尺寸调质/正火的常见下限。截面一大，下限会降，以质保书为准。

## 牌号

| 牌号 | 是什么 | 常用状态 | 强度口头 | 机器人里 |
|---|---|---|---|---|
| **45** | 优质碳素钢，碳约 0.45%（接近 1045） | **正火**或**调质**，两种硬度差很多 | 正火抗拉下限约 600 MPa 量级 | 销、垫、工装、非轻量化轴 |
| **40Cr** | 铬钢（接近 5140），**没有钼** | 调质 | 调质抗拉下限约 980 MPa 量级 | 比 45 更要强度和淬透的轴、销 |
| **42CrMo** | 铬钼钢（接近 4140） | 调质 | 调质抗拉下限约 1080 MPa 量级，淬透好于 40Cr | 受力大的销轴、连接轴 |
| **P20** | 预硬塑胶模具钢。国标常见 **3Cr2Mo**，欧标接近 **1.2311** | 交货硬度常约 **HRC 28–35**，不是退火料 | 看硬度，不按 45 钢的抗拉去对 | **模具、夹具**，不是结构连杆 |

45 钢不写状态，厂可能交货退火、热轧或调质，硬度散、销孔配合散。要硬度就写调质和 HRC 范围（常见约 HRC 20–30 这一档，以图为准）。

40Cr、42CrMo 要写调质。粗加工 → 热处理 → 精加工，变形留在工艺里。热处理外发，交期单列。高强钢酸洗、电镀有氢脆风险，弹簧和 10.9 以上螺栓不要和结构件发黑混槽。见 [发黑](../surface/black-oxide.md)。

## P20 不要当结构钢

P20 预硬，铣削和抛光是为了模具型腔。它防锈并不好，也不是轴承钢。

- 图纸写 **P20** 或 **3Cr2Mo**，并写预硬硬度。只写「模具钢」可能来 Cr12 或不知名预硬料。  
- 加硫易切削的 P20 变体（口头 P20+S、718 一类）抛光和韧性不同，模具要镜面时单独写。  
- 不要把 P20 发成 45 钢再自己淬火去「凑硬度」。  

## 和别的钢

| 牌号 | 不要当成 |
|---|---|
| Q235 | 焊接机架用低碳钢，强度和 45 调质不是一档，精密 CNC 不默认 |
| 304 / 316 | 不锈钢，防腐好、强度和切削都不同于 45。防锈轴要写不锈钢，不要用 45 发黑顶户外 |
| Cr12 / 模具冷作钢 | 和 P20 不是同一种「模具钢」 |

防腐：45、40Cr、42CrMo 室内用 [发黑](../surface/black-oxide.md) 或 [喷涂](../surface/coating.md)。发黑几乎不防户外盐雾。

## 冻结与验收

- [ ] 45 正火还是调质；40Cr / 42CrMo 调质硬度  
- [ ] P20 写 3Cr2Mo 或 P20，并写 HRC  
- [ ] 热处理在粗加工后还是来料已调质  
- [ ] 质保书、硬度抽检  
- [ ] 发黑或涂层，螺纹是否保护  

Fail：40Cr 顶 42CrMo；45 钢无硬度；P20 无预硬；钢件按铝的重量去估整机关节。

## 坑

- 连杆用 45 钢「更结实」，重量把电机和减速选型打穿。  
- 调质后不再加工，孔椭圆，轴承室装不上。  
- 发黑洗掉油，库房生锈，当成材质问题。
