Repository: Roboparty/robot_supplychain

<h1 align="center">人形机器人供应链知识库</h1>
  <strong>机器人供应链</strong> · 每种料是什么、用在哪一轴、选型冻什么、怎么验收、踩过什么坑

分类是 <b>大类 → 小类 → 细分</b> · 这里记判断口径，不记这一次买了谁
---

## 这是什么

早期硬件供应链的**元器件知识库**：关节、结构、电子、传感、能源、末端、标准件。

| 放这里 | 不放这里 |
|---|---|
| 选型口径、冻结清单、验收与坑 | 合同扫描件、密钥、`.env` |
| Gate、作业手册、模板 | 未脱敏对公账号、身份证等 PII |
| 可公开协作的工艺与牌号知识 | 供应商完整电话 / 个人微信 |

姊妹作业仓库是 `作业仓库`：那里记询价、PO、供应商名录；这里记「这颗料是什么、下次怎么判」。

## 先读这三页

1. [knowhow/README.md](./knowhow/README.md) — 元器件分类树  
2. [knowhow/01-joint-modules/README.md](./knowhow/01-joint-modules/README.md) — 关节模组（减速机 / 电机 / 编码 / 驱动）  
3. [docs/gates.md](./docs/gates.md) — 买的时候怎么过 G0–G5

## 七个大类

| # | 大类 | 入口 | 这一类在整机里干什么 |
|---|---|---|---|
| 01 | 关节模组 | [knowhow/01-joint-modules](./knowhow/01-joint-modules/README.md) | 谐波 / 行星 / RV、无框电机、编码、驱动 |
| 02 | 结构件 | [knowhow/02-structure](./knowhow/02-structure/README.md) | 机加材料、钣金、压铸、表面处理 |
| 03 | 电子器件 | [knowhow/03-electronics](./knowhow/03-electronics/README.md) | 线材 AWG、涂层、XT30（2+2） |
| 04 | 传感器 | [knowhow/04-sensors](./knowhow/04-sensors/README.md) | 力、触觉、IMU、视觉 |
| 05 | 能源 | [knowhow/05-energy](./knowhow/05-energy/README.md) | 电芯到 PACK / BMS |
| 06 | 末端 | [knowhow/06-end-effector](./knowhow/06-end-effector/README.md) | 灵巧手与作业接口 |
| 07 | 标准件 | [knowhow/07-standard-parts](./knowhow/07-standard-parts/README.md) | 轴承、紧固件 |

## 仓库结构

| 路径 | 用途 |
|---|---|
| [knowhow/](./knowhow/) | 元器件介绍：大类 / 小类 / 细分 |
| [docs/](./docs/) | 铁律、Gate、自制 vs 外购、RACI、入库纪律 |
| [playbooks/](./playbooks/) | 询价、准入、首件、来料、不合格闭环 |
| [templates/](./templates/) | 新元器件页、复盘卡片模板 |
| [site/](./site/) | 本地文档站生成器（冷色工业风） |
| [index.md](./index.md) | 文档站首页文案 |

## 铁律

> **无冻结图纸/规格不下正式单 · 无 IQC 不发料 · 无 NCR 不私下让步。**

适用阶段：研发样机 → 小批量试点。不是大规模量产 MRP，也不替代 ERP。

## 点开即看

用资源管理器双击 [knowhow.html](./knowhow.html)（不要用 Cursor 里的链接打开）。不需要安装、不需要启动服务器。Ctrl+K 搜索。

改完 Markdown 后重新生成：

```bash
python -m pip install markdown
python site/build.py
```

## 怎么往里写

1. 用 [templates/component.md](./templates/component.md) 开一页  
2. 挂进对应大类 README  
3. 复盘用 [templates/knowhow-card.md](./templates/knowhow-card.md) 追加到该页末尾  
4. 不写私人联系方式；敏感内容见 [docs/security.md](./docs/security.md)

# 表面处理

**大类：** [结构件](../README.md)

机加、钣金、压铸之后的二次外发。防腐、外观、耐磨、导电或绝缘都靠这一层。交期单列，不写进「机加 7 天」。

| 页 | 讲什么 |
|---|---|
| [阳极氧化](./anodize.md) | 铝：普通阳极、硬质阳极、导电氧化 |
| [发黑](./black-oxide.md) | 钢：氧化发黑、磷化；别和 QPQ 混 |
| [喷涂](./coating.md) | 喷粉、喷漆、电泳 |

## 先看基材

| 工艺 | 主要基材 | 膜厚口头量级 | 尺寸 | 导电 | 机器人里 |
|---|---|---|---|---|---|
| 普通阳极 | 铝（6061 最好看） | 约 5–15 μm | 孔缩小、轴变大 | **绝缘** | 关节座、法兰外观 |
| 硬质阳极 | 铝 | 约 25–50 μm | 变化更明显 | 绝缘、更硬 | 滑动面、销孔耐磨 |
| 导电氧化 | 铝 | 约 1 μm 级 | 几乎不变 | **导电** | 屏蔽盒接地、喷漆前打底 |
| 发黑 | 钢、铸铁 | < 1 μm | 可忽略 | 看油膜 | 钢支架外观、轻防锈 |
| 磷化 | 钢 | 数 μm | 很小 | 不靠它导电 | 喷漆打底、防锈 |
| 喷粉 | 金属 | 约 60–120 μm | **明显** | 绝缘 | 外壳、防护罩 |
| 喷漆 | 金属、部分塑料 | 约 20–50 μm | 中等 | 绝缘 | 外观件、补色 |
| 电泳 | 金属 | 约 15–25 μm | 较小、内腔也有 | 绝缘 | 复杂盒体 |

压铸铝（ADC12 一类，硅高）做装饰黑阳极容易发花。要外观优先喷粉/喷漆，不要默认「和 6061 一样阳极」。

电镀（镀锌、镀镍）、不锈钢钝化、QPQ 会在询价里出现。紧固件镀层见 [紧固件](../../07-standard-parts/fasteners.md)。QPQ 是氮化，不是发黑，见 [发黑](./black-oxide.md)。

## 选型必须冻结

- [ ] 工艺名称写全：普通阳极 / 硬质阳极 / 导电氧化 / 碱性发黑 / 喷粉 / 喷漆 / 电泳  
- [ ] 色号（RAL 或色板），不要只写「黑色」  
- [ ] 膜厚范围，以及是单面还是直径方向  
- [ ] 哪些面导电、哪些面绝缘、接地凸台  
- [ ] 保护：螺纹、轴承室、配合孔、密封面、定位销孔  
- [ ] 处理前还是处理后检关键尺寸；配合孔留不留量  
- [ ] 已装镶嵌件、磁钢、胶、密封圈的零件 **不能进炉、不能进槽**

## 配套

- **机加：** 阳极和喷粉都会改配合尺寸。基准和关键孔在图纸上写「处理前/后」。见 [CNC](../cnc.md)。  
- **钣金：** 喷粉把接地面绝缘是常见事故。见 [钣金](../sheet-metal.md)。  
- **压铸：** 气孔遇高温喷粉会鼓泡。见 [压铸](../die-cast.md)。  
- **电气：** 屏蔽、接地、天线地要导电氧化或局部保护，不要整件绝缘阳极。

## 一句话坑

交期只算机加；阳极后孔小装不上；螺纹喷死；该接地的面被喷粉盖住。

File: knowhow/02-structure/surface/coating.md
# 喷涂

**大类：** [结构件](../README.md) · **小类：** [表面处理](./README.md)

液体漆、粉末、电泳都是在表面堆一层有机膜。比阳极厚，绝缘，改配合，也能盖住轻微刀纹。接地面、螺纹、轴承室必须保护。

## 三种不要混

| | **喷粉** | **喷漆** | **电泳** |
|---|---|---|---|
| 膜厚口头 | 约 60–120 μm | 约 20–50 μm（看几道） | 约 15–25 μm |
| 外观 | 桔纹，边角偏厚 | 可做平光、高光，色准更好 | 均匀，光泽偏低，复杂内腔也能上 |
| 附着力 / 耐磨 | 外壳最好用 | 看底漆和厚度，边角易崩 | 适合当底或黑盒 |
| 遮盖 | 刀纹、轻微砂眼盖得住 | 薄，缺陷容易现形 | 内腔好，外观装饰一般 |
| 炉温 | 固化常见约 160–200 °C | 低温漆可更低；烤漆同样进炉 | 固化也要进炉 |
| 机器人 | 电池盒、算力盒、防护罩 | 外观罩、补色、塑料件 | 折弯盒、深腔支架 |

色号写 **RAL** 或贴色板。喷粉黑和阳极黑不是同一个黑，装在一起会色差。

## 尺寸和保护

喷粉最容易把件做「肥」：

- 配合止口、定位面、密封面：保护或处理前减尺寸。单边 0.08 mm 量级就能让盒盖装不上。  
- 螺纹孔、PEM 牙：塞子或硅胶。喷死之后攻丝会把周围膜掀掉。  
- 接插件开孔、接地铜柱、屏蔽接触面：必须露出金属。  
- 深腔和内角：喷粉有静电屏蔽，死角偏薄；电泳反而均匀。盒体防锈看内腔，不要只看外表面。  

膜厚是范围不是一个数。图纸写「喷粉 60–100 μm」比「喷粉」有用。

## 什么不能进炉

喷粉和很多烤漆要烘。已经装上的不能一起进：

- 轴承、油封、磁钢、编码器、胶粘接头、电池、线束  
- 不确定回火温度的薄壁 7075、有预应力的弹簧  

6061-T6 在常见喷粉固化下一般还能用，但结构件若另有热处理状态，炉温上限写进工艺，不要默认。

压铸件气孔里的气遇热会鼓泡。喷粉前要烘透或浸渗；样机 CNC 件没有这个问题，开模件才爆。见 [压铸](../die-cast.md)。

## 顺序

```text
要接地又要外观
  → 导电氧化或局部保护出金属，再喷涂；接地凸台全程保护

钢件喷漆
  → 磷化或底漆，不要发黑完再喷（油膜和漆打架）

铝件外观外壳
  → 喷粉为主；装饰阳极不耐磕的大平面罩也可以喷粉
```

喷粉盖在阳极上要单独做附着力，不要假设「阳极更糙所以更粘」。

## 选型必须冻结

- [ ] 喷粉 / 喷漆 / 电泳；户内还是户外  
- [ ] RAL 或色板、光泽（平光/桔纹）  
- [ ] 膜厚范围  
- [ ] 保护：螺纹、止口、密封面、接地、连接器孔  
- [ ] 内腔要不要膜（防锈盒要写）  
- [ ] 最高固化温度；是否允许已压 PEM  
- [ ] 附着力、盐雾只写图纸上真的要检的  

## 验收

- [ ] 对色板；外表面无露底、流挂、颗粒、缩孔  
- [ ] 膜厚抽检（大面和边角）  
- [ ] 螺纹通规、止口能装  
- [ ] 接地面导通  
- [ ] 压铸件无鼓泡  

Fail：螺纹喷死、接地被盖、色号口头「跟上次差不多」、内腔完全没有膜但盒要防锈。

## 坑

- 喷粉绝缘了钣金接地点。见 [钣金](../sheet-metal.md)。  
- 膜厚把铰链和盖间隙吃掉。  
- 塑料件按金属喷粉温度去烤，变形。  
- 交期不含喷涂排队和做夹具保护。
